Repository: yharada520/xps-peakfit

# xps-peakfit

**BICによるピーク本数の自動推定 ＋ MAP推定 ＋ 物理拘束スピン軌道ダブレット** を組み合わせた、XPS自動ピーク分離パッケージ。

*[English README is available here / 英語版READMEはこちら → README.en.md](README.en.md)*

金属基板上の急峻な背景に弱い化学状態ショルダーが乗るような難スペクトル（例: Au電極上シロキサンのSi 2p、Auゴースト線との重畳）でも、範囲と線種を指定するだけで物理的に妥当な分解を自動選択することを目標に設計しています。

## 特徴

- **擬Voigtピーク**（面積式は数値積分照合テストで検証済み）と **Doniach-Šunjić形状**（金属の非対称ピーク向け）
- **Active background**: Shirley / Tougaard背景を「現在のピーク成分和」からフィット内部で計算。背景前引き方式で起こる背景誤差→面積誤差の伝播を排除
- **背景モデル自体もBICで自動選択**（`background="auto"`）: Shirley か Tougaard かをデータに決めさせる
- **ラインデータベースによる物理拘束**: スピン軌道分裂・面積比（Si2p: Δ0.61 eV 2:1、Au4f: Δ3.67 eV 4:3 等）を厳密に適用。同一ラインの化学状態間ではFWHM・ηを共有
- **スピン軌道定数の微変動**（`vary_so=True`）: 分裂幅±0.02 eV・分岐比±0.02のタイトなガウス事前分布下で微調整可能（装置差の吸収）
- **MAP推定**: 文献の化学シフト位置を中心のガウス事前分布として使用。事前分布ペナルティはモデル比較にも算入されるため、物理的に不自然な解は順位が下がる
- **BICモデル選択と事後確率表示**: 候補構成（物理プールの部分集合、または無拘束1..N本）を総当たりし、近似事後確率で報告（例: 「n=3: 60%、n=2: 40%」）。ΔBIC僅差の候補は隠さず併記
- **ノイズスケール校正**: 2階差分MADによる頑健推定で、平均化・スケール済みデータでもBICが機能
- **適応マルチスタート**（解一致で早期終了、約5倍高速化）+ **スペクトル適応EM初期値生成**（無拘束モード）
- **ベイズ不確かさ定量化**（opt-in, `emcee`）: 中心・幅・面積の68%信用区間をMAP事後分布そのもののMCMCで取得。数十秒オーダー
- **フィット範囲の自動検出**（ユーザー調整可能）
- Streamlit GUI ＋ バッチCLI

## インストール

```bash
pip install -e .[gui,bayes,dev]
```

## クイックスタート

### CLI

```bash

# 物理拘束モード: Si2pの全化学状態 + 99.8 eV付近のAu4f形状ゴースト
xps-peakfit data/XPS_Si2p_siloxane_NG.csv \
    --window 98 104.5 --background auto \
    --line Si2p --ghost Au4f@99.8:0.5 --min-components 2

# 無拘束モード: 最大5本の独立擬Voigt、範囲自動検出、MCMC信頼区間付き
xps-peakfit data/XPS_Si2p.csv --auto-range --generic 5 --bayes
```

### GUI

```bash
streamlit run app_streamlit.py
```

CSV（`energy`,`int`列。別名も柔軟対応）をアップロードし、自動検出された範囲を調整、線種・化学状態を選んで実行。ベストフィット分解・BIC比較表・成分数事後確率・CSVダウンロード・emcee信頼区間が得られます。

### Python API

```python
from xps_peakfit import load_spectrum, select_model
from xps_peakfit.fitting import Component
from xps_peakfit.model_select import subset_candidates

spec = load_spectrum("data/XPS_Si2p_siloxane_NG.csv").crop(98.0, 104.5)
pool = [
    Component.from_line("Au4f", "Au0", name="Au4f_ghost", center=99.8, center_sigma=0.5),
    Component.from_line("Si2p", "Si0"),
    Component.from_line("Si2p", "SiOx"),
    Component.from_line("Si2p", "SiO2"),
]
sel = select_model(spec, subset_candidates(pool, min_size=2), background="auto")
print(sel.best.peak_table())              # 中心・FWHM・面積・面積%
print(sel.n_component_probabilities())    # 成分数ごとの近似事後確率
```

## ベンチマーク: Auゴースト上のSi 2p

`data/XPS_Si2p_siloxane_NG.csv` は意図的に選んだ難スペクトルです（Au電極上の薄いシロキサン層。Si 2p領域がAuゴースト線と重なり、SiO2ショルダーは急峻な背景上の微弱構造）。物理的に正しい分解（SiO2 102–103 eV / SiOx≒101 eV / ゴーストまたは元素状Si 99–100 eV）がBICで自動選択されます:

| 成分 | 中心 (eV) | 面積% |
|------|-----------|-------|
| Si0 / Auゴースト | 99.91 | 70.0 |
| SiOx（シロキサン） | 101.43 | 16.1 |
| SiO2 | 102.73 | 13.9 |

このケースは回帰テスト（`tests/test_benchmark_ng.py`）として固定されています。

## 他手法との違い

XPSスペクトルの自動解析には優れた先行研究があり、本パッケージはそれらから多くを学んでいます。**以下は優劣の比較ではなく、設計目標の違いの整理です**。用途によって適切なツールは異なります。

| | EMPeaks（松村・安藤ら） | 篠塚らのベイズ法（NIMS） | xps-peakfit（本パッケージ） |
|---|---|---|---|
| 主目的 | 多数スペクトル系列の高速ピークシフト追跡 | 単一スペクトルの厳密なベイズ推定・不確かさ定量化 | 単一難スペクトルの化学状態分解の実用自動化 |
| 最適化 | スペクトル適応EM/ECM（微分不要） | レプリカ交換モンテカルロ | lmfit最小二乗＋適応マルチスタート |
| ピーク本数 | ユーザー指定（K固定） | ベイズ自由エネルギーF(K)で自動 | BIC＋近似事後確率で自動 |
| 背景 | 混合成分（uniform/linear/ramp） | 両端強度パラメータ＋事前分布 | Active Shirley/Tougaard（BICで自動選択） |
| 物理知識 | 意図的に不使用（データ駆動） | スピン軌道定数のみタイト事前分布 | ラインDB（分裂・比率・化学シフト事前分布・幅共有） |
| 不確かさ | — | 事後分布から厳密に | opt-in emcee MCMC（数十秒） |
| 得意な場面 | オペランド計測などの大量系列 | 論文グレードの厳密解析 | 金属基板・ゴースト重畳などの難単一スペクトル |

# GaN initial oxidation series (O 1s, Spring-8 BL23SU)

Synchrotron XPS series tracking the initial oxidation of a Ga-polar (+c)
GaN surface under a supersonic O2/He beam (translational energy 2.26 eV,
substrate at 200 °C), measured at Spring-8 beamline BL23SU with photon
energy **hv = 730 eV** (pass energy 5.0 eV, resolution ≈250 meV).
Measurement by M. Sumiya and co-workers (NIMS / JAEA BL23SU); see
M. Sumiya et al., *J. Phys. Chem. C* **124** (2020) 25282 for the
experiment and the chemical-state assignment
(O-O ≈530 eV molecular adsorption / Ga-O ≈531 eV dissociative /
N-O ≈532 eV), supported by DFMD calculations.

- Files: `<yymmdd><nnnn>_dsp.csv` — O 1s scans recorded sequentially
  during O2 exposure (≈30 s per spectrum in the steady phase).
- Format: headerless CSV, two columns: **kinetic energy (eV)**, intensity.
  Convert to binding energy as BE = 730 − KE, e.g.
  `load_spectrum(path, hv=730.0)` or CLI `--hv 730`.
- Region: KE 192–205 eV ⇔ BE 525–538 eV (O 1s), 0.1 eV steps.
- Note: scan `...0015` is an anomalous low-intensity acquisition
  (~1/10 counts) and is flagged as an outlier in the case study.

This dataset is openly available via the NIMS Materials Data Repository
(MDR): **https://doi.org/10.48505/nims.3848**

Analysis case study: `benchmarks/casestudy_gan_oxidation.py`.

Analysis case study: `benchmarks/casestudy_gan_oxidation.py`
(automatic chemical-state decomposition and oxidation kinetics extraction).

File: data2/1804100275_dsp.csv
192,66372
192.1,66325
192.2,66419
192.3,66507
192.4,65699
192.5,65822
192.6,66000
192.7,65890
192.8,66273
192.9,66109
193,66522
193.1,66290
193.2,66044
193.3,66341
193.4,65972
193.5,66359
193.6,66044
193.7,66074
193.8,65590
193.9,65497
194,66250
194.1,65807
194.2,65742
194.3,66012
194.4,65769
194.5,65820
194.6,65373
194.7,65679
194.8,65538
194.9,65216
195,65054
195.1,65260
195.2,65506
195.3,65560
195.4,65504
195.5,65578
195.6,65345
195.7,65689
195.8,65909
195.9,65912
196,65623
196.1,65887
196.2,65532
196.3,65747
196.4,65878
196.5,65807
196.6,66019
196.7,66909
196.8,67891
196.9,68639
197,69345
197.1,69963
197.2,71386
197.3,72153
197.4,74109
197.5,75810
197.6,78066
197.7,81463
197.8,85814
197.9,89704
198,93590
198.1,100323
198.2,105585
198.3,111767
198.4,118214
198.5,124444
198.6,130185
198.7,134527
198.8,139028
198.9,141727
199,144036
199.1,146089
199.2,146745
199.3,147090
199.4,146886
199.5,147192
199.6,145595
199.7,143871
199.8,141341
199.9,137660
200,134185
200.1,129919
200.2,124923
200.3,119002
200.4,113393
200.5,107938
200.6,101371
200.7,95721
200.8,90148
200.9,85087
201,80622
201.1,77169
201.2,74020
201.3,71404
201.4,69381
201.5,67696
201.6,66753
201.7,66071
201.8,66055
201.9,65742
202,65844
202.1,65319
202.2,65142
202.3,65078
202.4,64625
202.5,64596
202.6,64213
202.7,64561
202.8,63971
202.9,64461
203,64325
203.1,64398
203.2,64137
203.3,64093
203.4,64072
203.5,64437
203.6,64310
203.7,64493
203.8,64374
203.9,63863
204,63778
204.1,63149
204.2,63668
204.3,63657
204.4,63865
204.5,63733
204.6,63817
204.7,63890
204.8,64085
204.9,64129
205,63640
